Repository: glennklockwood/limelead

# My Personal Website

This repository contains all of the content and tooling used to generate my
personal website, https://www.glennklockwood.com/.  The site used to be
[Hugo][]-based but I switched to [Pelican][] since don't really use Go, find the
Go templating engine idiosyncratic, and I wind up using a lot more Python these
days.

There is a fair amount of site-specific devilry baked into this site which is
implemented in the included `limeleadlib` Python library.

[Hugo]: https://gohugo.io/
[Pelican]: https://getpelican.com/

## Common Operations

This website uses Pelican as a foundation for providing the directory structure
and rendering interfaces, but there are a lot of site-specific operations that
require understanding the specific way in which limeleadlib and the _molecular_
theme extend Pelican.

### Editing the Landing Page

The text on the landing page (index.html) is rendered from
`content/pages/index.md` so just edit that.

### Adding New Pages

You can easily add new pages to any of the subdirectories in `contents/pages/`
in Markdown format and Pelican will find them, render them, and link them into
both its containing directory's index and the top-level page.  For example,
creating `contents/pages/data-intensive/dask.md` will

1. Add a link to that new page in the final `/data-intensive/index.html`
2. Add a link to that new page in `/index.html`

All new pages _must_ have the following metadata header at the top:

    ---
    title: Long-form title of page
    ---

The three dashes before and after are absolutely required or else the page will
not render.  Beyond that though, there are a few other metadata tags you can
optionally add in YAML format:

- _shortTitle_: An abbreviated page title, used in the breadcrumb
- _order_: Any number.  This is used to sort the pages when building directory
  index pages; useful if there is a natural ordering of pages in a directory.

You may also include whatever other metadata you want.

### Adding New Directories

If you want to add a new section entirely to the website,

1. Make a new subdirectory in `contents/pages/`
2. (Optional): Create a file called `_metadata.yml` in that directory with,
   at minimum, a `title` key
3. Create a page in that subdirectory with some content
4. Edit `themes/molecular/templates/index.html` and insert a call to the
   `make_index_html_ul()` function

The `_metadata.yml` file is directory-level metadata.  If this file exists, it
_must_ contain the `title` key.  It may also optionally contain

- `content`: A string that is prepended to the `index.html` that is created for
  that directory.  It should be expressed in Markdown.
- `contentHtml`: A string that is prepended to the bulleted list of this
  directory's contents when generated by `make_index_html_ul()`.  It should be
  expressed as HTML and be wrapped in `<p>` tags.

The `make_index_html_ul()` Jinja2 function is provided by the
`limeleadlib.index` plugin and generates a bulleted list of a directory's assets
(subdirectories and pages).  That function's docstring describes the arguments
it expects.

### Publishing

To publish the site, use

    $ make publish rsync_upload

The rsync/ssh host and destination directory parameters are baked into
`Makefile`.

## Jinja2 Shortcodes

This website uses several forms of shortcodes and are implemented in the
`limelead.jinja2content` plugin.  This plugin allows Jinja2 to be resolved
within Markdown files with the limitation that the Pelican context is generally
_not_ available to Jinja2 when using these, so these shortcodes must be pure
(without side effects).

Some shortcodes are implemented as Jinja2 macros and are used to decorate a blob
of Markdown with special div decorations, e.g.,

    {% call alert(type="info") %}
    Some _markdown_ goes [here](index.html).
    {% end call %}

The second form are Jinja2 filters and are used in Jinja2 templates since they
typically modify something from the Pelican context, e.g.,

    {{ page.source_path | getmtime }}

There are also some functions which are exposed from Python into Jinja2 which
can be called outright, e.g.,

    {{ json2table('path/to/table.json') }}

The `limeleadlib.jinja2content` explicitly imports the filters and functions
defined in `limeleadlib.filters` plugin so that they are available inside of
Markdown documents.

### Validation

Any time CSS is changed, consider visually inspecting the following files for
the functionality of some special features:

- `content/pages/electronics/bmc2835-gpio.md`
    - figure
    - alert shortcode (info)
    - numbered pre blocks (using `#!text`)

File: content/pages/materials-science/alumina.md
---
title: Overview of Alumina
shortTitle: Alumina
---

## Introduction

Alumina, or aluminum oxide (Al<sub>2</sub>O<sub>3</sub>) is one of the most
academically studied ceramics in ceramic science due to its ease of
manufacturing, resistance to corrosion, creep, and sagging, low cost, and
high-temperature refractory nature.  It is the most widely used ceramic
electronic substrate, and is commonly found in milling media, spark plugs, and
wear-resistant applications such as pump seals and welding nozzles.

## Classifications of Alumina

There are many different forms into which alumina occurs and can be
synthesized.  Of particular interest are:

- **Corundum** - Single crystal alumina that occurs naturally in the form of
  sapphire or, when a small amount of chromium oxide is included in the
  crystal, ruby.  Single crystal alumina can also be made by drawing crystals
  from a melt.
- **Large-grained alumina** - Alumina with grains up to 100-200 microns in
  size.  Typically used for its great creep resistance, and ranges in color
  from white (due to its large band gap) to an array of colors dependent on
  any sintering aids or colorants added.
- **Small-grained alumina** - Used in applications that demands high strength.
- **High-purity alumina** - Used for its corrosion resistance, as acids tend
  to attack impurities which may accumulate at grain boundaries.
- **Low-alkali alumina** - Common for electronic applications.
- **Coarser-grained alumina** is often a raw material in the reduction of
  aluminum metal (metallization).

Alumina also has a number of phases, possibly the most proliferous being the
&alpha; phase.  Almost all sintered, densified alumina is this alpha phase,
which forms hexagonal close-packed structures in which aluminum ions fill
two-thirds of the octahedral sites due to their small ionic radii (roughly 0.5
&Aring;).

The &gamma; phase is a very fine-grained alumina that occurs in a cubic spinel
structure but converts readily to the &alpha;-Al<sub>2</sub>O<sub>3</sub> in
sintering temperatures (specifically, &gamma;-Al<sub>2</sub>O<sub>3</sub>
inverts at 1150&deg;C), making it very difficult to impossible to sinter into a
dense body.  However, gamma powder has a very high specific surface area of
about 100 square meters per gram, while by comparison,
&alpha;-Al<sub>2</sub>O<sub>3</sub> has about 5 square meters per gram. 
This dramatic difference illustrates how quickly alumina grains coarsen when
they undergo the transformation &gamma;- to &alpha;-Al<sub>2</sub>O<sub>3</sub>
phase at 1150&deg;C.  The phase transformation is also an exothermic one (Q=20
to 40 kJ/mol), which drives up the temperature of the system, resulting in
coarsening and further phase transformation which perpetuates and makes
temperature stabilization in this transformation regime very difficult.

Beta "phases" of alumina also exist, but are actually alumina with the
incorporation of sodium ions in the lattice.  Particularly, &beta;-alumina
is Na<sub>2</sub>O&middot;11Al<sub>2</sub>O<sub>3</sub> and the &beta;&Prime;
phase is Na<sub>2</sub>O&middot;5Al<sub>2</sub>O<sub>3</sub>.  These high
concentrations of sodium are common artifacts of the Bayer process which uses
caustic soda as a reaction precursor and contribute to ionic conductivity of
these aluminas.  Thus, they are good electrode materials for batteries and can
also be used as a solid electrolyte for load-leveling batteries.

## Sintering Alumina

Various additives are added to alumina to promote high densification.  Talc
may be added to promote the formation of a liquid phase, with a particularly
ideal additive being the silica-rich eutectic composition in the
MgO-SiO<sub>2</sub>-Al<sub>2</sub>O<sub>3</sub> system.  However, it is
important to note that the amount of this liquid phase is dynamic, so the
sintering rates (which show Arrhenius behavior) are also dynamic and depend on
the relative amount of liquid phase present.

MgO added in quantities between 300 and 500 ppm act as inhibitors of grain
growth during alumina sintering which can reduce the relative rate of
coarsening to densification.  Reducing grain boundary mobility during
sintering also greatly reduces the occurrence of pores becoming entrapped
within grains due to effects related to pore drag.  While this small addition
of MgO significantly inhibits grain boundary movement (by a factor of 35), it
also slightly increases pore mobility at the grain boundary, allowing them to
diffuse to the surface faster.  Without MgO, though, a typical alumina sample
will have grains between 50 and 60 microns and considerable intragranular
porosity; for example, Alcoa A16G has a starting size of 400 nanometers which
grow to 40 microns during sintering.

High densification in sintering also can be achieved by eliminating
&gamma;-Al<sub>2</sub>O<sub>3</sub> from the starting powder.  Because
&gamma;-Al<sub>2</sub>O<sub>3</sub> is water soluble, it will dissolve and
reprecipitate at particle necks, causing coarsening without densification.  It
also promotes the formation of agglomerates which inhibit the efficient
pressing of green bodies.  Of course, the normal problems associated with the
sintering of gamma alumina also work against the densification of
&alpha;-Al<sub>2</sub>O<sub>3</sub> if present, namely, runaway coarsening due
to the exothermic phase transformation.

Other sintering additives include CuO or TiO<sub>2</sub> and work by causing
more vacancies in the alumina lattice.  These vacancies promote diffusivity
and increase diffusion rates; however, they produce dark coloration to the
final ceramic.

File: content/pages/materials-science/glass-compositions.md
---
title: Glass Compositions
shortTitle: Glass Compositions
overrideLastMod: October 9, 2006
---

## Introduction

Glass is defined by ASTM as "an inorganic product of fusion which has cooled
to a rigid condition without crystallizing."  This definition is rather
outdated, though, as it excludes all organic glasses (polymers) and implies
that glass must be made as a product of cooling a melt or liquid; if such was
the case, all optical fibers and many advanced glass applications would have
to be excluded, as sol-gel and chemical vapor deposition processes are
alternatives to the cooled-from-melt synthesis of glass.  However, this
discussion will primarily deal with conventional silica-based glasses such as
those used in windows, bottles, and tableware.

## Soda Lime Silica Glass System 

The largest corners of the glass market are in flat glass (windows) and glass
containers (beverage bottles); these glasses are primarily soda-lime silicate
glasses which contain soda (Na<sub>2</sub>O), lime (CaO), and silica
(SiO<sub>2</sub>) as their primary constituents in a 16-10-74 ratio:

<p style="text-align:center">
16 wt% Na<sub>2</sub>O + 10 wt% CaO + 74 wt% SiO<sub>2</sub>
</p>

Each component in this system has a vital purpose:

__Silica (SiO<sub>2</sub>) is a glass former__.  At high temperatures, it
liquefies into a very viscous melt that general impedes crystallization
kinetically when it goes below its melting temperature.  However, silica melts
at 1713&deg;C, and its viscosity at this point is too high to work with with
any reasonable amount of effort.  Temperatures in excess of 2000&deg;C must be
attained to work pure silica glasses, and these temperatures tend to render
such pure silica glasses economically unviable for the majority of glass
applications.

__Soda (Na<sub>2</sub>O) is a flux__.  Its addition reduces the melting
temperature of the silica melt dramatically.  However, its addition also makes
the resulting glass soluble in water.

__Lime (CaO) is a stabilizer__.  Although an excess of calcium oxide to a
silica melt will cause devitrification, additions of small amounts of lime
stabilize the glass melt with respect to water, fixing the problem of water
solubility introduced with the soda component.

## Glass Additives

As it turns out, silica is a very good solvent and can dissolve far more
oxides than just the above two (soda and lime) in it readily.  In fact, many
metal oxides can be added to silica melts to contribute different properties
to the resulting glass.

- **Alumina (Al<sub>2</sub>O<sub>3</sub>)** is often added to soda lime
  glasses at around 1% to provide increased durability
- **Silica (SiO<sub>2</sub>)** not only forms the glass, but its weight
  percent is an indication of the thermal expansivity of the glass; more silica means lower thermal expansion (and therefore higher resistance to thermal shock)
- **Soda (Na<sub>2</sub>O)** increases the viscosity of the glass melt at a
  given temperature by is relatively expensive
- **Lime (CaO)** contributes to the crystallinity of a glass and is relatively
  inexpensive as a raw material
- **Boron oxide (B<sub>2</sub>O<sub>3</sub>)** is a glass former like silica
  and increases the chemical resistance of the glass
- **Lead oxide (PbO)** increases the refractive index of the glass as well as
  its density; at 24-28% PbO, the glass is considered "crystal," and in higher
  amounts creates an x-ray absorptive glass
- **Barium oxide (BaO)** is a heavy ion and therefore increases the refractive
  index and absorptivity of a glass without the harmful effects of lead
- Conversely, **Soda (Na<sub>2</sub>O) and lithia (Li<sub>2</sub>O)**, both
  light elements, make for good x-ray transmittive glasses for x-ray tubes
- **Cadmium oxide (CdO)**, a good neutron absorber used in nuclear reactors,
  can be added as an oxide to glass to make radiation shielding glasses
- Transition metals' unfilled d-shells also allow for selective absorptivity
  when in a glass; for example, **chromia (Cr<sub>2</sub>O<sub>3</sub>)** gives
  a green tint to glass; **neodymium (III) oxide (Nd<sub>2</sub>O<sub>3</sub>)**
  colors glass purple, and **iron (III) oxide (Fe<sub>2</sub>O<sub>3</sub>)**
  lends a green tint
- **Iron (II) oxide (FeO)** also couples with infrared, resulting in an
  IR-absorptive glass

Reducing FeO to Fe<sub>2</sub>O<sub>3</sub> in glasses (using carbon as a
reducing agent) can transform a heat-absorptive glass into an IR-transmissive
glass.  This makes it more suitable for optical fibers, since optical data
transmission usually operates in the IR spectrum.

## Methodology of Glass Composition Determination

Because the raw materials for glasses are often in carbonate form (for
stability reasons) or beneficiated as minerals (compounds containing several
oxides), determining the glass composition from raw material batches requires
a little mathematics.  For the soda-lime silicate (SLS) glass, the raw
materials often vary:

- **Sand** is "pure" SiO<sub>2</sub>; its ratio of oxide to total weight is ~100%.
  Its true purity varies depending on the site from which it was mined.
- **Soda ash** is sodium carbonate (Na<sub>2</sub>CO<sub>3</sub>); when heated, it
  transforms into Na<sub>2</sub>O and CO<sub>2</sub>.  Its oxide to total
  weight ratio is 0.585 mass units soda per mass unit of soda ash
- **Limestone** is calcium carbonate (CaCO<sub>3</sub>) and releases
  CO<sub>2</sub> on decomposition like soda ash.  There are 0.56 units of lime
  per unit of limestone.
- **Soda feldspar/albite** (Na<sub>2</sub>O-Al<sub>2</sub>O<sub>3</sub>-6SiO<sub>2</sub>)
  is a mineral which contributes both soda and alumina to glass.  It contains
  0.118 units soda per unit soda feldspar, 0.194 units alumina per unit soda
  feldspar, and 0.687 units silica per unit soda feldspar.

Knowing these factors (which are simply \<mass of oxide\> / \<mass of raw
material\>) allows one to calculate the glass batch composition given a raw
material composition.  For example, given

- 2000 lbs sand
- 800 lbs soda ash
- 360 lbs limestone

one can calculate the glass batch composition by multiplying the weight of
each raw material by its oxide factor:

- 2000 &#215; 1.0 = 2000 lb SiO<sub>2</sub>
- 800 &#215; 0.585 = 468 lb Na<sub>2</sub>O
- 360 &#215; 0.560 = 202 lb CaO

This results in a total of 2670 lbs of glass; dividing each oxide mass by this
total mass results in the glass batch composition:

- 2000/2670 = 74.9% silica
- 468/2670 = 17.5% soda
- 202/2670 = 7.6% lime

This technique can be applied to raw batches containing minerals (such as
albite); one must just remember that in such a case, there are multiple
sources of each oxide.  For example, the addition of albite to the above raw
material batch would require one to add the silica, alumina, and soda
contributions to the total silica, alumina, and soda masses before summing and
dividing to obtain the mass percents of the glass batch.

Calculating the mass of raw materials needed to obtain a given glass batch
composition is a more practical exercise and is equally as simple.  If one was
to create a 16-10-74 batch of soda lime silica glass (mass percents identified
respectively), one would just assume 16 units of soda, 10 units of lime, and
74 units of silica would be needed.  Dividing these required amounts by the
mass factors of the raw materials would produce masses of each raw material
needed:

- 16 units soda / 0.575 units soda per unit soda ash = 27.35 units soda ash needed
- 10 units lime / 0.580 units lime per unit limestone = 17.86 units limestone needed
- 74 units sand / 1.0 units silica per unit sand = 74 units sand needed

By convention, these masses of raw material are then normalized around an
English ton of sand.  Thus, for each mass of raw material needed, divide by 74
(the quantity of sand needed for the desired batch) and multiply by 2000
(pounds of sand around which the rest of the raw materials are normalized).

## Empirical Determination of Glass Density

Because silica is a "universal solvent," glass compositions are continuously
variable; thus, their properties (such as refractive indices, densities,
resistance to chemical/thermal shock, et cetera) are also continuously
variable and not constrained by the stoichiometric boundaries which fix
chemical compounds' properties.  Measuring all of these properties on an
industrial scale is often impractical; for example, having fluoresence
instrumentation at a glass manufacturing plant is not economically feasible. 
It follows that density is used as a surrogate property of composition (and
therefore refractive index, shock resistances, and so on).  There are several
ways to measure glass density easily.

The sink/float method of density measure is unique to the glass industry and
capitalizes on the linear relationship between the composition of a mixture of
organic liquids and the density of the mixture.  It involves filling a
container with a liquid of density slightly higher than the glass sample to be
measured; this causes the glass sample to float on its surface.  The liquid is
then heated precisely, causing the liquid to expand and therefore decrease in
density.  The temperature at which the glass begins to sink is recorded.

By using 20&deg;C as a reference temperature and knowing that the organic
liquids most often used for these analyses expand at roughly 0.0018 grams per
cc per degree C, one can reason that every for every 10&deg;C the liquid
temperature is raised, the liquid density decreases by about 0.02 g/cc.  Thus,
if a piece of glass sinks into the liquid at 35&deg;C, it can be estimated
that that piece of glass' density is 0.03 g/cc lower than the organic liquid's
density at 20&deg;C.

It is also of notable importance to measure the density distribution of a
region of glass; regions of different composition from the bulk (such as those
due to surface volatization of sodium atop the melt) that get folded back into
the glass melt create string-like regions of the bulk glass liquid that are
depleted or enriched with a certain element called _cord_.  When the glass melt
is poured and cooled, it may have regions of inhomogeneity (which can be
detected as variations in density) due to this cord.  

By means of pouring two organic liquids of very different density into a
column at varying rates, it is possible to set up a column of liquid with a
linear density gradient, or a situation where a higher concentration of the
denser liquid at the bottom and a higher concentration of the lighter liquid
at the top.  Pulverizing a glass sample that contains a piece of cord and
pouring it into this density gradient results in the pieces of glass reaching
neutral buoyancy at different distances down the column.  Effectively, this
easily sorts the glass powder according to density on a continuous scale.

It is also important to know that, according to convention in the glass
industry, such density distributions are expressed in the somewhat cryptic
unit "degrees C" - this means that, knowing that every 10&deg;C is equivalent
to a 0.02 g/cc change in density of the organic liquids, all of the glass
particles sink over the stated temperature range.  Thus, a density
distribution of 10&deg;C means that all of the glass particles are within
0.02 g/cc of each other.

## Theoretical Determination of Glass Density

Glass density is often a parameter in glass composition determination, and
calculating the density of a hypothetical batch is of great interest.
Physical theory implies that the molar volume of a mixture should be additive;
that is, the molar volume of a material should be the mass-weighted sum of its
constituents.  Of course, the inverse of the molar volume is the molar
density, and from this the mass density can be calculated.

In terms of glasses, knowing the molar volumes of crystalline and glassy phases
of glass-forming materials allows one to extrapolate the glass-phase molar
volume of oxides which in fact do not even form glasses.

Why is knowing the molar volume of a non-existant glassy oxide of any use?  As
it turns out, because the inverse of molar volume is molar density (and
specific volume's inverse is specific mass, or density) and molar volumes are
additive in mixtures, the density of a glass can be roughly calculated by
knowing these hypothetical and real glassy-phase molar volumes.  For example,
the 16-10-74 soda-lime silica glass' constituents have specific volumes of...

- SiO<sub>2</sub> - 0.454 cc/gram
- Na<sub>2</sub>O - 0.288 cc/gram (this is a hypothetical specific volume)
- CaO - 0.303 cc/gram (another hypothetical specific volume)

Adding these specific volumes together on a mass-weighted basis yields

<p style="text-align:center">
0.16 Na2O &#215; 0.288 + 0.10 CaO &#215; 0.303 + 0.74 &#215; 0.454 = 0.412 cc/gram
</p>

Inverting this specific volume yields the theoretical density of a 16-10-74
soda lime silica, which comes out to be 2.425 g/cc.  The real density of
16-10-74 SLS is actually 2.5 g/cc; thus, this method (called the
_English-Turner method_) of density estimation is roughly accurate on an
absolute basis.

However, it is considerably more precise in predicting the effect on density
caused by slight variations in composition (such as those caused by surface
volatization of sodium).  These changes in density due to compositional
variation are expressed in the same was a density distributions as stated in
the previous section - in degrees C.

File: content/pages/materials-science/metals.md
---
title: Overview of Metals
shortTitle: Metals
overrideLastMod: October 9, 2006
---

## Introduction

All metals can be classified into the two broad groups of ferrous and
nonferrous metals, ferrous metals being ones that contain iron.  Iron is the
basis of such classification because of it proliferance; it is a very cheap
metal that is easy to refine yet is tremendously versatile due to the many
different phases and properties it can have by itself or when combined with
carbon or other alloying metals.  This document discusses primarily the
engineering aspect of metallurgy.

## Ferrous Alloys

Metals containing iron as a primary constituent can be subdivided into two
general groups including steels and cast irons.  Of course, these subdivisions
can be further split into many classifications still.  Of all steels, the
primary classifications are:

- **low carbon steels**, which contain less than 0.25wt% carbon (hypoeutectoid)
- **medium carbon steels** which contain between 0.25% and 0.6% carbon (again, hypoeutectoid)
- **high carbon steels** which contain between 0.6% and 1.4% carbon (hypoeutectoid, eutectoid, or hypereutectoid)

The Society of Automotive Engineers has a classification splits hairs with
these classifications, specifying a numbering system for various steels of the
form XXYY, where XX represents the alloying metals in the steel and YY
represents hundreths of a weight percent carbon in the alloy.  For example, a
<span style="color:red">10</span><span style="color:blue">25</span> steel would
contain 0.<span style="color:blue">25</span>% carbon and no alloying agents
(identified by the <span style="color:red">10</span>).  Common metals included
in steel include:

SAE Grade | Contents
:--------:|:----------------------------------------------------------------
10YY      | plain steel with 0.YY wt% carbon
11YY      | resulfurized steel (for machineability)
15YY      | Manganese 10-20%
40YY      | Molybdenum 0.2-0.3%
43YY      | Nickel (1.65-2%) + Chromium (0.4-0.9%) + Molybdenum (0.2-0.3%)
44YY      | Molybdenum 0.5%

Going back to the classifications of low, medium, and high-carbon steels, here
are some examples of applications and compositions/alloys of these steels:

Plain Steel | High Strength, Low Alloy (HSLA) | Plain Steel | Heat Treatable | Plain Steel | Tool Steel | Stainless Steel
:----------:|:-------------------------------:|:-----------:|:--------------:|:-----------:|:----------:|:---------------:
eg, 1010    | eg, 4310                        | eg, 1040    | eg, 4340       | eg, 1095    | eg, 4190   | eg, 304
No other alloying metals | Alloyed with chromium, vanadium, molybdenum, and/or nickel | No other alloying metals | Alloyed with chromium, nickel, and/or molybdenum | No other alloying metals | Alloyed with chromium, vanadium, molybdenum, and/or tungsten | Alloyed with chromium, nickel, and/or molybdenum
Used in auto frames | Used in structural members and I-beams | Used in crank shafts, bolts, hammers, and blades | Used in pistons, gears, and high-wear applications | Used in high-wear applications | Used in drills, saws, and dies | Used in high-temperature applications such as in gas turbine engines and furances

As more carbon is added to steels, the alloy enters the _cast iron_ regime,
where there is between 3% and 4.5% carbon by weight.  These cast irons are
often combined with elemental silicon in order to decompose the cementite (iron
carbide, Fe<sub>3</sub>C) phase and therefore the pearlite phase into iron and
graphite.  The advantage of these cast irons are that they are cheap, hard,
brittle, and as its name implies, easy to pour.  They find their uses in
applications such as cast-iron engine blocks and such, and can be broken down
into several categories:

- **Gray cast** iron is formed upon slow cooling of a silicon-rich cast iron
  and is characterized by the occurrence of graphite flakes in the structure
  which add as stress concentrators.  These produce favorable vibrational
  dampening and wear resistance at the expensive of strength and ductility;
  while the tensile stress is weak, grey cast irons still possess fair
  compressive strength.
- **Ductile cast iron** is made when magnesium or cerium is added to
  spheroidite, a product of annealing pearlitic iron.  Ductile iron, as its
  name implies, is soft and ductile because of these additions.
- **White cast iron** contains less than 1% silicon which results in more
  residual cementite (Fe<sub>3</sub>C), increasing hardness at the expense of
  ductility.
- **Malleable cast iron** is the product of annealing white cast iron at
  between 800&deg;C and 900&deg;C and is characterized by graphite rosettes
  within the metal.  Malleable cast iron is more ductile than white cast iron.

## Nonferrous Alloys

Nonferrous alloys vary more widely in their primary metallic constituent and
therefore have a wide range of properties.

### Copper Alloys

Metals based around copper carry significant engineering interest.  Copper takes
a face-centered cubic structure in a pure state and is therefore very ductile.
Copper is an excellent thermal and electrical conductor, and it possesses
moderate resistance to corrosion.

The addition of zinc produces brass which is even more resistant to corrosion
and may take either the &alpha; phase (which is face-centered cubic and ductile)
or &beta;&prime; phase (body-centered cubic and harder).  The addition of tin
to copper produces bronze which often also contains aluminum, nickel, zinc,
and/or silicon, which is a stronger than pure copper.

### Aluminum Alloys

Aluminum is also the base for many alloys and takes an FCC structure while
unalloyed.  Aluminum alloys are remarkably lightweight due to aluminum's
density of 2.7 g/cc (compared to the 7.9 g/cc density of steel or 4.0 g/cc
of alumina) and has very good resistance to corrosion and oxidation due to its
self-passivation.  Aluminum is often strengthened with the addition of alloying
metals.

### Other Structural Alloys

Some less-common alloys include those based from magnesium, which has become
popular as a material for bicycle frames due to its extremely low density (1.7
g/cc) and rigidity due to its hexagonal close-packed structure.  Titanium
alloys are more dense than these lightweight alloys (titanium's density is
4.5g/cc), but are very strong and have remarkable strength to weight ratios.

### Refractory Alloys

Many metals possess strong metallic bonding and strong elastic moduli which,
along with their low thermal expansion, make exceptional in high-temperature
applications.  Common refractory metals include

- **Tungsten (W)**, which melts at around 3400&deg;C
- **Tantalum (Ta)**, which melts at around 3000&deg;C
- **Molybdenum (Mo)**, which melts at around 2600&deg;C
- **Niobium (Nb)**, which melts at around 2400&deg;C

To put things into perspective, pure iron melts at around 1500&deg;C, and 
the surface of the sun is around 6000&deg;C.  Thus, these refractory metals
have melting points that exceed those of steels by twofold or more.

### Superalloys

Superalloys are nickel, cobalt, or iron-based alloys that are used in
environments that demand extremely low creep and high resistance to oxidation at
temperatures exceeding 1000&deg;C.  For example, almost all high-end gas
turbine blades (i.e., the insides of jet engines) are single crystal
nickel-based superalloy blades coated with a zirconia thermal (plasma) spray.
They operate at extremely high temperatures and are subject to extremely high
stresses, so exceptional creep resistance is required to prevent the turbine
blades from deforming during operation.

### Noble Metals

Noble metals are also of interest due to their rarity in nature (which makes
them appealing to jewelers) and inertness in many chemically reactive
environments (which makes them appealing to material scientists).  These
metals include gold, silver, platinum, iridium, osmium, rhenium, and palladium,
and they all resist oxidation.

## Metal Processing

Transforming metal stock into a useful shape is generally done by either
forming, casting, or joining, and postforming processes such as hardening may
be required to fully tailor a metal's properties to a specific applications.
Rather than discuss each method of shaping metal, below is a brief explanation
of the various terms that are common in metalworking.

- Metal forming
    - **Hot forging** involves stamping a piece of hot metal into a die to shape it.  Cold forging is similar, sans the hot part.
    - **Drawing** is used to make tubes and wires and involves pulling hot metal through a die or orifice.
    - **Extrusion** is similar to drawing, except pressure is used to force the metal through a die or orifice.
    - **Rolling** is when metal (such as in the form of an ingot) is squeezed through two rollers.  Like forging, this can be hot or cold.
- Metal casting
    - **Sand casting** involves pouring liquid metal into a sand mold and then breaking away the sand after cooling; this is used in the molding of engine blocks and large parts due to its relatively low cost.
    - **Investment casting** is the casting of liquid metal into refractory plaster molds which are formed around wax models.
    - **Die casting** uses a two-piece refractory die to mass produce high volume pieces.
    - **Continuous casting** is used for simple objects such as ingots and, as the name implies, is a continuous process.
- Metal Joining
    - **Powder metallurgy** is much like ceramic powder processing where a compact of metal powder is sintered into a dense body.
    - **Powder forging** is much like hot forging, except instead a collection of powder is stamped under enough stress to cause fusion of the particulates.
    - **Welding** is used to join large pieces of metal and often causes localized microstructural changes due to the intense heat conducted to the regions around the weld

Another important concept to recognize are the hardening phenomena that occur
in alloys which is at the core of why alloying is such a useful process.
Because metals yield by the movement of dislocations through their lattice,
inhibiting dislocation movement hardens metals and makes them less ductile.
Solid solution hardening occurs because alloyed atoms in the primary metal's
crystalline structure induce stresses in the lattice; these localized
tension/compression zones set up regions where large and small atoms prefer to
move, respectively.  Thus, as a dislocation migrates through a such region,
the dislocation has to either overcome this natural inclination for atoms to
stay in these preferred location or drag these stressed locations along with it.

A related phenomenon called precipitation hardening occurs when an alloy is
cooled below its limit of solid solution stability and a second phase begins
to precipitate out.  By controlling how long the metal is held in this
two-phase region, the size of these second phase nucleii can be controlled,
thereby allowing for relatively precise control over the hardening of the alloy.

File: content/pages/materials-science/overview-glasses.md
---
title: Overview of Glasses
shortTitle: Glasses
overrideLastMod: October 9, 2006
---

## Introduction

This document is somewhat of a continuation of my [tutorial on glass
compositions](glass-compositions.html) and assumes a basic understanding of
glasses from a structural and compositional standpoint.

## Soda Lime Silica Glasses

One of the oldest glass compositions known, soda-lime silica glasses account
for roughly 90% of the glass produced today.  They owe their ability to stand
the test of time to their ease of production, satisfactory level of mechanical
and chemical durability, and their relatively cheap raw materials.

Most soda lime silica glasses are composed of soda (Na<sub>2</sub>O), lime (CaO),
and silica (SiO<sub>2</sub>) in a 16-10-74 proportion.  Although this ratio was
discovered empirically in ancient times, it happens to coincide with a very
important region on the Na<sub>2</sub>O-SiO<sub>2</sub> binary phaes diagram
(and its ternary complement, the Na<sub>2</sub>O-CaO-SiO<sub>2</sub> phase
diagram) near the lowest eutectic temperature at 788&deg;C.  While 16-10-74 melts
somewhere around 800&deg;C, it's worthy to note that, as with all glasses, a melt
at this temperature would be impractically viscous; the gob temperature (which
is a fair indication of the temperatures around which a melt can be worked
with) is around 1185&deg;C.

Although its mechanical properties (namely, strength and durability) are by no
means exceptional, soda lime silica glasses are widely used for most common
glass applications such as in windows, glass bottles, tableware, and light
bulbs.  The raw materials used to create soda lime glasses are also inexpensive;
soda ash, limestone, and silica sand can be purchased by the tonnage at
significantly less expense than the raw materials required for borosilicate or
specialty glasses.

## Borosilicate Glasses

The addition of B<sub>2</sub>O<sub>3</sub> to silica serves many purposes
because it not only contributes desirable properties to glasses, but acts as a
glass former much like silica does.  The addition of borates allows one to use
less alkali (such as soda and potash) in the glass which is often desirable,
as alkali fluxes significantly decrease mechanical strength and dielectric
breakdown fields of their glasses.  The addition of borates also contributes
significantly to the chemical durability (as in the case of sodium vapor lamp
encasements) and reduced thermal expansion (in the case of Pyrex glassware).

A common borosilicate composition is

- 80% silica
- 12.9% B<sub>2</sub>O<sub>3</sub>
- 3.9% Na<sub>2</sub>O
- 2.2% alumina 
- 0.4% K<sub>2</sub>O

This has a total alkali content of 4.3% as opposed to the 16% found in the
standard soda-lime silica system.  While this composition (which happens to
be that of Corning 7740 or Pyrex) has superior thermal shock resistance, this
low alkali also makes borosilicates harder to melt.  Furthermore, raw materials
that contribute borates to glasses are very expensive, but borosilicate glasses
are still manufactured widely into cookware, labware, and fiberglass insulation.

## Lead Glasses / Lead-alkali Silicate

Lead oxide (PbO) acts as a flux in silica glass, lowering the melting points and
therefore making processing and forming steps easier.  Unlike alkali fluxes,
though, the addition of lead oxide to silica does not detriment the dielectric
loss of glasses, and its density gives lead glasses enhanced brilliance due to
lead's high refractive index.  Lead oxide (PbO) is commonly added in anywhere
from 18% to 65% in addition to around 11% alkali.  Lead glass is most commonly
used for lead "crystal" decorations and tableware (which, unlike lead-based
paints, do not leech lead in any appreciable amount) and optical glasses, often
being used as IR-transmittive glass (such as those needed in heat-seeking
missiles) and x-ray absorptive glasses and radiation shielding.

## Aluminosilicate Glasses

The addition of alumina to a silica network imparts notable strength and
temperature resistances to the glass by binding up the glassy network.
Aluminosilicate glasses vary widely in composition but are typically
characterized as having between 20% and 40% alumina.  A typical composition of
an aluminosilicate glass is 57% silica, 20.5% alumina, 12% magnesia, 5.5% lime,
4.0% B<sub>2</sub>O<sub>3</sub>, and 1% soda.

Due to this very low flux content, such aluminosilicate glasses are very hard
to melt and form (moreso than borosilicates), but possess superior thermal
expansion (0.5 ppm in aluminosilicates versus 3.3 ppm in borosilicates), high
resistance to chemical attack due to very low alkali content, good strength,
and very good refractory properties.  Aluminosilicate glasses are most often
found in the form of cookware, glass ceramics, and fiberglass.

## High Silica Glasses

As would be expected, high silica glasses, due to their lack of fluxing agents,
are very hard to melt and possess working temperatures well over 2000&deg;C.
Their properties are generally superior to most other types of glasses, with
the very high processing temperatures being the limiting factor in the
production and application of these high-silica glasses on a larger scale.  For
example, these glasses possess very low thermal expansion, good chemical
durability, optical properties, mechanical properties, and very good
high-temperature behavior.  Their primary detractor is that they have a
relatively low density due to their open structure, and (combined with
impurities) this makes high silica glasses good ionic conductors.

High-silica glasses have traditionally been difficult to create due to the high
temperatures required to cause melting of silica.  As technology has improved,
though, there have been six generations of high-silica glass production
technology, each generation yielding higher purities and better quality than the
last.

- **Type I** pure silica glass was made by the electric melting of natural
  quartz crystals.  Because the raw material (quartz) was natural, it contained
  geological impurities, and this combined with low-quality melting to produce a
  porous, translucent silica.  These glasses are still used in bunsen burner
  ceramic triangles and some older heating element protectors.
- **Type II** silica is produced by running natural quartz powder through a
  hydrogen/oxygen flame to melt it, resulting in a less porous, optically
  transparent glass.  However, the hydrogen flame produces water which acts as
  an IR-absorptive material in the glass, and the geological impurities inherent
  in natural quartz are still present.
- **Type III** silica glass is synthetically produced by the gas-phase
  hydrolysis of silicon tetrachloride in a hydrogen flame.  While this
  eliminates the geological/color impurities from natural quartz sources, the
  hydrogen flame still results in an IR-absorptive glass.
- **Type IV** silica glass is produced via the gas-phase hydrolysis of
  SiCl<sub>4</sub> in plasma.  This results in a water-free synthetic glass that
  is pure and significantly more IR-transmissive than Type III silica glass.
- **Type V** high silica glass is produced via solgel synthesis from
  triethylorthosilicate [Si(OC<sub>2</sub>H<sub>5</sub>OH)<sub>4</sub>, or TEOS)
  followed by full densification.  Because it is synthesized at room
  temperature, Type V glass maintains all the purity of Type IV glass without
  the thermal defects.
- **Type VI** silica is nanoporous "thirsty" glass, such as Vycor, also
  synthesized from solgel.  It can be densified into a solid pure silica glass.

Applications of these pure and high-silica glasses include vast use in the
semiconductor industry since silica doesn't contaminate silicon wafers, fiber
optics, UV-transmissive lamp tubes, precision optics, refractory tubes, and as
a fiber reinforcer in composites.

File: content/pages/materials-science/silicon-carbide.md
---
title: Overview of Silicon Carbide
shortTitle: Silicon Carbide
overrideLastMod: October 9, 2006
---

## Introduction

Silicon carbide, SiC, is a very hard and strong non-oxide ceramic that
possesses unique thermal and electronic properties.  With strengths ranging
from 15 GPa in polycrystalline bodies up to 27 GPa in SiC single crystals and
its excellent creep resistance, silicon carbide also lends itself to many
high-temperature mechanical applications.  Although it oxidizes in air at
above 1600&deg;C, silicon carbide's upper limit of stability is around
2500&deg;C and has a melting temperature of around 2830&deg;C, and its
peculiarly good thermal conductivity (comparable to that of copper) make it a
very useful material for use as heating elements in furnaces.

In addition, SiC has a narrow band gap (2.2 eV in &alpha;-SiC and 3.3 in
&beta;-SiC) which makes it valuable as a low-temperature semiconductor.  In
fact, silicon carbide so readily surrenders electrons at elevated temperatures,
it shows behavior consistent with metallic conductors after a certain
temperature limit.

## Structure and Phases 

Silicon carbide, due to the close proximity of silicon and carbide on the
periodic table, is a highly covalent material that forms tetrahedra that are
centered around either carbon or silicon atoms.  These tetrahedra form a
close-packed structure with half of the tetrahedral sites filled, and occur
primarily in the &alpha;-SiC and &beta;-SiC phases.

&beta;-SiC takes the diamond cubic structure with half of the carbons being
replaced with silicon; this is a very stable structure that is conducive to
phononic heat conduction.  For example, diamond, beryllia, and aluminum
nitride all take this structure and have good to excellent thermal
conductivity.  The similarity in atomic radii also contribute to this good
conductivity, as disproportionate atoms in a lattice tend to cause phonons to
scatter more readily.

&alpha;-SiC is the more common form of silicon nitride and occurs in a
hexagonal close-packed structure with the SiC tetrahedra half-filled.  This is
the form of SiC that is used in polishing paper and grinding media and is
produced by the &beta;-&alpha; phase transformation that occurs between
1500&deg;C to 1600&deg;C.  However, the &alpha;-SiC is also highly irregular
in that it possesses crystallographic faults every four to six lattice spacings.

## Synthesis

The _Acheson process_ is the most prevalent method of producing silicon carbide
in massive quantities and involves running huge currents through enormous
tanks of silica sand and carbon logs (coke).  The silicon and carbon react at
high temperature to produce &alpha;-SiC and carbon monoxide according to
the very simple reaction

<p style="text-align:center"> SiO<sub>2</sub> + 3C = SiC + 2CO </p>

This method is very energy intensive and generally is powered by hydroelectric
sources.  Other methods of synthesizing silicon carbide include gas-phase
synthesis or vapor deposition processes.

## Densification

Unfortunately, this silicon carbide powder is difficult to sinter due to the
low diffusion coefficients inherent in the material.  Regular sintering
conditions usually result in large amounts of neck growth without
densification, a process exacerbated by the volatization of SiO<sub>2</sub>
to SiO + O<sub>2</sub> which condenses at the neck region between particles.
Thus, several methods of densifying SiC have been developed.

Probably the cheapest dense silicon carbide is clay-bonded SiC which is simply
SiC powder combined with 10-50% clay and fired.  The clay inhibits
evaporation/condensation of SiO<sub>2</sub>, and it turns out that this
combination produces a refractory with very good thermal shock resistance.

Another method is by reaction bonding silicon carbide; this process entails
mixing SiC powder with a binder which is carburized when heated in a reducing
furnace.  This SiC-carbon body is then infiltrated with liquid silicon which
reacts and produces a dense mass of silicon carbide.  The only downfall to this
process is the presence of excess silicon that may be left unreacted.

Nitride-bonded silicon carbide is made by dispersing fine silicon powder in a
compact of larger silicon carbide particles and sintering in a nitrogen
furnace; this produces a predominantly silicon carbide structure with a large
percentage of its porosity filled with silicon nitride.  Of course, the
addition of sintering aids works as well too, with 0.5% carbon and 0.5% boron
being a popular combination.  This enhances densification significantly
because the carbon reacts with surficial SiO<sub>2</sub> to prevent the
SiO<sub>2</sub> to SiO condensation/evaporation while the boron is theorized
to eliminate surface diffusion and modify grain boundary energy to make the
dihedral angle conducive to pore shrinkage.

## Applications

Silicon carbide is used as a semiconductor replacement for silicon in many
high-powered applications because of its high temperature capabilities, high
frequency abilities, and good switching speed.  However, SiC also has found
use in ballistic armoring in the form of fiber reinforcers or wet/dry-milled
silicon carbide combined with aluminum nitride.
